Repository: RunqingYang1996/MCEdatabase

databasecsv folder stores all databases mentioned the paper https://arxiv.org/pdf/2403.02553

users can download html folder, double click main.js and then load the csv file to query from the database

modified6125.csv：raw data extrated using GPT3.5 turbo，a databse which contain Material name, ∆SM and/or TC . Organic and alloyed materials are included.

modified1426.csv: raw data extrated using GPT3.5 turbo，a databse which contain Material name, ∆SM and/or TC . Only intrinsic inorganic materials are included. 

modified725.csv: raw data extrated using GPT3.5 turbo，a databse which conatins Material name, ∆SM and TC , there is a Project ID for every listed material.

File: databasecsv/modified6125.csv (part 1 of 7)
Material,Magnetic Entropy Change,Magnetic Field,Curie Temperature,source,Number
LaMn1.9Fe0.1Si2,1.72,1.8 T,307,3,4155
Ni43Mn46Sn11-0Sb0,10.4,10 kOe,,5,5228
Ni43Mn46Sn11-1Sb1,8.9,10 kOe,,5,5229
Ni43Mn46Sn11-3Sb3,7.3,10 kOe,,5,5230
DyCo2,5.45,1 T,142,6,791
Mn5Ge1.0Si2.0,,nan T,201,8,4603
Mn5Ge1.5Si1.5,,nan T,226,8,4604
Mn5Ge2.0Si1.0,,nan T,251,8,4605
Mn5Ge2.5Si0.5,7.8,5.0 T,276,8,4609
Mn5Ge2.9Si0.1,2.3,1.0 T,299,8,4616
Nanocrystalline Gd,4.47,5 T,294,9,4767
Nanocrystalline Gd,4.47,5 T,290,9,4768
Nanocrystalline Gd,4.47,5 T,288,9,4769
Ce2Fe16Al,1.95,2 T,275.8,11,444
Er2-xPrxFe17,,nan T,Room temperature,13,905
Co50Ni22Ga28 alloy,-10.5,nan T,Below 360,17,523
La0.67-xCa0.33MnO3 (x = 0.02),2.78,1.0 T,277,19,2978
La0.85K0.15MnO3,3,1.0 T,260-309,23,3580
La0.85Y0.15MnO3,2.1,nan T,,23,3588
Ce1.3Pr0.7Co7,,nan T,218,26,437
Ni46Mn35Ga19,9,1.6 T,,27,5334
MnSi,,Not mentioned kOe,Not mentioned,28,4754
La4/3Sr5/3Mn2O7 Single Crystal,3.2,nan kOe,,30,3897
Gd60Co26Al10Ge4,8.2,nan T,,33,1978
La0.70Ca0.20Sr0.10MnO3,3.6,2 T,308,34,3196
La0.70Ca0.20Sr0.10MnO3,6.7,6 T,308,34,3197
La0.7Pr0.3Fe10.4Co0.8Si1.8,9.3,0-5 T,290,35,3426
LaFe11.2Si1.8,13.7 - 19.4,0-5 T,216 - 203,35,3959
Gd5Ge4,-22.31,2.5 T,,38,1912
CoFe2O4/CoFe2 (800 degree C),-0.923,nan T,,39,550
Gd60Co26Al6Ge8,7.6,0-5 T,,40,1981
Mn3GaC,33,nan T,159,42,4496
LaFe11.0Co0.8(Si1-xAlx)(1.2) (x= 0),18.5,0-5 T,276,43,3936
LaFe11.0Co0.8(Si1-xAlx)(1.2) (x= 0.2),,0-5 T,282,43,3937
LaFe11.0Co0.8(Si1-xAlx)(1.2) (x= 0.4),,0-5 T,287,43,3938
LaFe11.0Co0.8(Si1-xAlx)(1.2) (x= 0.6),8.8,0-5 T,290,43,3939
La(Fe0.97Mn0.03)11.7S1.3H,15.9,5 T,,44,2648
La(Fe0.98Mn0.02)11.7S1.3H,17.7,5 T,,44,2652
La(Fe0.99Mn0.01)11.7S1.3H,23.4,5 T,,44,2655
LaFe11.03Co0.80Si0.94Al0.23,16.9,5 T,,46,3933
LaFe11.83Si0.94Al0.23,21.8,5 T,,46,4106
La0.67-BixCa0.33MnO3 (x=0),,nan T,267,48,2971
La0.67-BixCa0.33MnO3 (x=0.05),6.08,3.0 T,248,48,2972
La0.67-BixCa0.33MnO3 (x=0.1),,nan T,244,48,2973
La0.67-BixCa0.33MnO3 (x=0.2),,nan T,229,48,2974
LaFe11Al2C0.0,,,200,52,4114
LaFe11Al2C0.2,,,Room temperature,52,4115
Gd60Co26Al14 BMG,7,5 T,,54,1980
Ni43Mn43Co3Sn11,33,5 T,,56,5208
LaFe11.4Al1.6C0.1,322,nan T,,58,3971
La0.6Pr0.1Pb0.3MnO3,-1.7,10 kOe,,59,3151
YCrO3,-0.38,8 T,,61,6435
Dy2Ni3Si5,,nan kOe,19,62,734
DyNiSi2,,nan kOe,9,62,864
DyNiSi3,,nan kOe,21,62,865
HoNiSi0.33Ga0.67,-15.4,0.5 kOe,,62,2534
Fe76Mo10Cu1B13,0.88 - 1.12,nan T,277 - 284,63,1345
La0.835K0.165MnO3+delta,,,338,64,3566
La0.8K0.2MnO3+delta,,,344,64,3686
La0.925K0.075MnO3+delta,,,230,64,3742
La0.9K0.1MnO3+delta,,,283,64,3766
Fe90Zr7B3 alloy,0.32,0.75 T,,65,1442
LaFe11.5Si1.5H1.3,17,5 T,288,66,4037
La1-xPrxFe11.5Si1.5,29.4,5 T,,68,3798
LaFe11.5Si1.5,23,5 T,,68,4015
ErCuAl,22.9,0-5 T,,69,1009
HoCuAl,23.9,0-5 T,,69,2470
La0.8Ce0.2Fe11.5Al0.8Si0.7,-11.7,2 T,,71,3660
La0.8Ce0.2Fe11.5Al0.9Si0.6,-5.8,2 T,,71,3661
La0.8Ce0.2Fe11.5Al1.0Si0.5,-4.8,2 T,,71,3662
La0.8Ce0.2Fe11.5Al1.1Si0.4,-9.6,2 T,,71,3663
Ni42.8Mn40.3Co5.7Sn11.2,45.6,nan kOe,,73,5176
La0.85Eu0.05Sr0.1MnO3,2.53,7 T,,74,3578
La0.9Sr0.1MnO3,2.76,7 T,,74,3784
Pr0.50Sr0.50MnO3,7.1,1 T,,75,5683
Ni42Co2Mn45Sn11,6.2,10 kOe,310,76,5178
Ni43Co1Mn45Sn11,14.1,10 kOe,335,76,5195
Ni44Co0Mn45Sn11,10.1,10 kOe,380,76,5250
La0.6Sr0.2Ba0.2MnO3,2.26,"10, 50 kOe",354,77,3171
Nd0.5ST0.5MnO3,7.5,10 kOe,,78,4816
La0.57Nd0.1Sr0.13Ag0.2MnO3,1.51,2 T,,79,2768
Ni-47 Mn-32 Ga-21,-1.45,,365,80,4988
LaFe11.4Si1.6,19,5.0 T,209,81,3981
La1.275Y0.025Sr1.7Mn2O7,-3.82,6 T,,83,3810
La1.3Sr1.7Mn2O7,-4.81,6 T,,83,3831
(La0.6Gd0.4)(0.67)Sr0.33MnO3,3.2,,,84,144
La(Fe0.92Co0.08)11.9Si1.1,,,301,86,2636
La(Fe0.94Co0.06)11.9Si1.1,,,274,86,2641
La(Fe0.96Co0.04)11.9Si1.1,,,243,86,2647
Zinc-ferrite nanoparticles,0.2,20 kOe,,87,6468
La1-xTbx(4/3)Sr5/3Mn2O7 (x = 0),4.6,7 T,,88,3800
La1-xTbx(4/3)Sr5/3Mn2O7 (x = 0.025),4.18,7 T,,88,3801
(La0.56Ce0.14)Sr0.3MnO3,1.55,5 T,357,90,129
CuCr2Se4,,nan T,430,91,642
SmMn2Ge2,0.65(J/mol K),nan T,,92,6084
SmMn2Ge2,0.53(J/mol K),nan T,,92,6085
Ni50Mn18 75Cu6 25-4PbGa25,3,,,95,5446
Ni50Mn18 75Cu6 25-5PbGa25,1.5,,,95,5448
La0.6Sr0.2Ba0.2MnO3,2.26,10 kOe,354,96,3173
La0.7Ca0.2Sr0.1MnO3 Single Crystal,7.45,50 kOe,,97,3322
Pr1.4Sr1.6Mn2O7 compound,2.43 / 5.06,2 / 5 T,265,98,5903
La(Fe0.88Si0.12)13,-23,nan T,336,101,2623
La(Fe0.88Si0.12)13H-1.0,,nan T,274,101,2624
Ni45.7Co4.2Mn37.3Sb12.8,27.4,5 T,,103,5269
La0.8Ca0.2MnO3,7.25,5 T,,105,3630
Ba1.9La0.1FeMoO6 (1273K),0.44,nan T,,106,360
Ba1.9La0.1FeMoO6 (1373K),0.42,nan T,,106,361
Ba1.9La0.1FeMoO6 (1473K),0.46,nan T,,106,362
Sr1.8Ba0.2FeMoO6,0.405,1.5 T,386,107,6121
Sr1.9Ba0.1FeMoO6,0.399,1.5 T,388,107,6125
Sr2FeMoO6,0.413,1.5 T,391,107,6140
La0.65Sr0.35Cu0.1Mn0.9O3,,nan T,355,108,2959
La0.8Sr0.2Mn1-xCoxO3 (x=0),-2.28,7 T,,113,3728
La0.8Sr0.2Mn1-xCoxO3 (x=0.2),-2.36,7 T,,113,3729
Dy(Co1-xSix)(2) x=0,5.8,1 T,168,114,661
Dy(Co1-xSix)(2) x=0.01,4.1,1 T,153,114,662
Dy(Co1-xSix)(2) x=0.03,3.3,1 T,151,114,663
Dy(Co1-xSix)(2) x=0.05,3.3,1 T,145,114,664
Dy(Co1-xSix)(2) x=0.07,2.6,1 T,142,114,665
NiMn-based alloys,4.1,0-0.9 T,,117,5618
NiMn-based alloys,-18,0-5 T,,117,5619
La0.75Ca0.25MnO3,3.47,5 T,,118,3224
Gd60Co26Al14 BMG,10.1,nan T,,119,1979
La0.55Ce0.2Ca0.25MnO3,3.31 (at 1.5T)and 6.40 (at 4T),"1.5T, 4T T",,120,2757
La0.75Ce0.0Ca0.25MnO3,,nan T,255,120,3230
La0.75Ce0.3Ca0.25MnO3,,nan T,150,120,3232
Cr11Ge19,,nan T,71.3 +/- 0.2,122,585
DyCo2,2.3,0.4 T,142,124,784
DyCo2,4.8,0.8 T,142,124,785
DyCo2,5.8,1.0 T,142,124,786
Nd0.6Sr0.3K0.1MnO3,3.06,5 T,,127,4832
Yi1.7Er0.3Fe17,2.1,0-1.5 T,308,128,6465
Y2Fe17 polycrystalline ribbons,2.4 - 4.4,2(5) T,,129,6429
Fe76Mo10Cu1B13,0.88,nan T,,131,1344
DyHoCo medium entropy microwires,11.2,5 T,35,132,833
La(Fe0.94Co0.06)(11.4)Si-1.6,11.6,7 T,280,133,2637
La(Fe0.98Co0.02)(11.4)Si-1.6,23.2,7 T,226,133,2650
PrzLa1-z(Fe1-yCoy)(11.8)Si-1.2,13.6-15.7,nan T,,134,5996
La0.7Ca0.3Mn0.9Zn0.1O3,1.1,10 kOe,206.75,136,3357
La0.7Ca0.3Mn0.9Zn0.1O3,1.7,20 kOe,206.75,136,3358
La0.7Ca0.3Mn0.9Zn0.1O3,2.7,35 kOe,206.75,136,3359
Gd0.2Ho0.8Ni,8.2,,46-99,137,1607
Gd0.6Ho0.4Ni,,,46-99,137,1632
Gd0.8Ho0.2Ni,8.2,,46-99,137,1644
La0.8Ba0.1Ca0.1Mn0.97Fe0.03O3,4.28,5 T,,138,3601
La0.45Nd0.25(Ca Sr)(0.3)MnO3,-1.47,nan kOe,,139,2720
La0.55Nd0.15(Ca Sr)(0.3)MnO3,-1.89,9.0 kOe,,139,2758
Gd34Ni33Al33,11.06,5 T,,140,1773
Pr0.5Sr0.5MnO3,4.8,8 T,,144,5746
Mn(50)Ni(40)Sn(8)Al(2),3.14,0-10 kOe,,145,4256
Ni46Mn43In11 Co-doped,16.4,50 kOe,,148,5339
[Gd(glu)(ox)(0.5)(H2O)(2)](infinity) (3),39.15,7 T,,152,6531
{[Gd-2(fum)(3)(H2O)(4)]center dot 2H(2)O}(infinity) (2),37.97,7 T,,152,6603
{[Gd-2(suc)(3)(H2O)(2)]center dot H2O}(infinity) (1),42.22,7 T,,152,6604
Tm60Co20Ni20 ribbon,17.1,0-5 T,6.7,153,6376
(Ce0.65Pr0.35)(2)Co-7,0.67,50 kOe,222,154,31
(La0.5Ce0.5)(2)Co-7,0.52,50 kOe,258,154,132
Ni43Mn46Sn11C0,27.4,5.0 T,,155,5231
Ni43Mn46Sn11C2,34.6,5.0 T,,155,5232
La0.725Eu0.075Sr0.2MnO3,3.94,,271,156,3203
La0.8Sr0.2MnO3,2.76,,287,156,3730
Fe70Mn10Mo5B15,,,298 (as-quenched) 268 (after annealing at T-a1) 282 (after accumulative heat treatment at T-a1 and T-a2),158,1320
HoErCo MEA,15,5.0 T,16,161,2472
Mn45Ti3Ni42Sn10,15.1,30 kOe,303,163,4534
Mn46Ti2Ni42Sn10,36.8,30 kOe,330,163,4536
Mn47Ti1Ni42Sn10,26.6,30 kOe,348,163,4541
[Gd-2(omba)(6)(phen)(2)].2H(2)O,17.1,7 T,,164,6539
[Gd-3(Hsa)(5)(sa)(2)(phen)(3)],22.5,7 T,,164,6541
Lao(0.67)Sr(0.33)Mn(0.9)Cr(0.1)O(3) ceramic,5.8,6 T,328,165,4181
Cr4PtGa17,,5 T,58,167,590
Cr4PtGa17,,5 T,58,167,591
Ni37.5Co12.5Mn35Ti15,8.9 to 24.1,0.01 to 5 T,,168,5135
La0.7Sr0.3Mn0.96Cu0.04O3,,nan T,356,169,3479
La0.7Sr0.3Mn0.98Cu0.02O3,,nan T,360,169,3481
Dy-based BMG,,,18.5,170,675
Mn1.1Fe0.9P0.70Ge0.30,,,Strongly increases,171,4397
Mn1.1Fe0.9P0.74Ge0.26,,,Strongly increases,171,4398
Ni41Co9Mn40Sn10 alloy,31.9,5 T,,173,5170
LaFe13-2.4Si0.6,5.85,5 T,263,174,4125
LaFe13-2.6Si0.4,5.9,5 T,243,174,4126
LaFe13-2.8Si0.2,3.7,5 T,223,174,4127
La0.65Sr0.35MnO3,,0-10 kOe,>300,176,2960
La0.6Sr0.2Ba0.2MnO3,2.26,0-10 kOe,354,176,3170
La0.6Sr0.2Ca0.2MnO3,,0-10 kOe,>300,176,3174
La0.7Ba0.24Ca0.06MnO3,,0-10 kOe,>300,176,3265
La0.7Ba0.3MnO3,,0-10 kOe,>300,176,3280
La0.6Sr0.4Mn0.8Fe0.1Cr0.1O3 ceramics,0.431 - 1.75,1 - 5 T,,177,3180
La0.40Nd0.30Sr0.30Mn0.70Cr0.30O3,,nan T,191,182,2718
NdFe12B6,8.4,10 kOe,218,185,4927
NdFe12B6,5.4,7 kOe,218,185,4928
La0.75Ca0.25MnO3,4.7,1.5 T,,186,3225
Gd5Si2Ge2 (as-cast),-15.9,nan T,,187,1958
Gd5Si2Ge2 (heat-treated),-18.7,nan T,,187,1959
CoS1.8Se0.2,-5.1,6 T,,188,570
GdFeAl,3.7,nan T,265,191,2147
Ni41Co6.5Fe2.5Mn40Sn10,11.8 (2 T) / 16.8 (5 T),2 T / 5 T T,,193,5162
Ni41Co7Fe2Mn40Sn10,18.9 (2 T) / 22.4 (5 T),2 T / 5 T T,,193,5165
Ba2-xLaxFeMoO6 (x = 0.2),0.38,7 kOe,,194,366
Ba2-xLaxFeMoO6 (x = 0.2),2.93,15 kOe,,194,367
La0.67Ca0.33MnO3,6,5 T,,198,3032
Gd0.8La0.2Ni5,5.5,7 T,9,201,1645
GdNi5,12.8,7 T,35,201,2198
Mn5Ge2.1Ga0.9,,,274,203,4606
Mn5Ge2.9Ga0.1,,,306,203,4615
Fe nanoclusters in Ni61Cu39 matrix,0.05,1 T,180,204,1169
Fe nanoclusters in Ni61Cu39 matrix,0.3,7 T,180,204,1170
Nd2/3Sr1/3MnO3,3.25,1-5 T,257.5,205,4853
Gd60-Ho10Fe20Al20,5.44 - 8.01,0 - 5 T,165 - 65,206,1970
Gd60-Ho30Fe20Al20,5.44 - 8.01,0 - 5 T,165 - 65,206,1971
Ni50Mn18.5Ga25Cu6.5 alloy,-1.05(J/mol K),nan T,,207,5451
Gd50Co45Mn5,,,245,210,1842
Gd50Co48Fe2,,,260,210,1843
Gd50Co50,,,278,210,1846
Fe3Se4 nanorods,-0.046,60 kOe,323,211,1251
La0.67Sr0.33MnO3,,,383,214,3079
LaFe11.5Si1.5Hy,16.8-20.5,0-5 T,195-340,215,4038
Eu0.55Sr0.45MnO3,8,0-5 T,,217,1073
La0.27Nd0.40Ca0.33MnO3,4.2,0-5 T,,217,2704
(La0.56Ce0.14)Sra(0).30MnO3,1.68 (at 1T) and 5.04 (at 5T),1 and 5 T,,220,130
La0.7Ca0.3-0.05K0.05MnO3,3.95,2 T,,221,3326
La0.7Ca0.3-0.10K0.10MnO3,3.49,2 T,,221,3329
La0.825Eu0.075Sr0.1MnO3,3.03,7 T,135,224,3564
La0.9Sr0.1MnO3,2.76,7 T,118,224,3782
PrFe12.3B4.7,"11.7, 16.2","0-2, 0-5 T",,227,5972
PrFe12B6,>11.7,0-5 T,200,227,5973
Er2-xCexFe17,,2 or 5 T,Room temperature,229,904
EuTiO3,49,7 T,5.6,230,1163
Ho3Ni6Al2,19.7,0-5 T,,231,2379
La0.7Ba0.3Mn1-xFexO3,0.36-1.14,,,232,3278
Co@Au nanoparticles,3.11,9 T,,233,538
Fe1.5Mn0.5Y,1.17,5 T,195.3,234,1217
Fe1.6Mn0.4Y,1.27,5 T,234.7,234,1218
Fe1.8Mn0.2Y,1.65,5 T,288.4,234,1219
Ni40.6Co8.5Mn40.9Sn10,9.7 (2 T)or 16.0 (5 T),2 or 5 T,,236,5146
Fe3(1-x)Cr3xC(x=0.5),0.9/3.6,0-1/0-5 T,,237,1240
Ni50Mn34In16,-6.8,5 T,318,239,5488
Ni37.7Co12.7Mn40.8Sn8.8 Ribbon,15,15 kOe,,241,5138
LaFe11.5Si1.5C0,24.6,0-5 T,195,243,4029
LaFe11.5Si1.5C0.2,22.8,0-5 T,225,243,4033
LaFe11.5Si1.5C0.5,12.7,0-5 T,241,243,4036
Ni2Mn0.75Cu0.25Ga,15.2,2.0 T,,244,5085
Ni2MnGa0.88Cu0.12,7.5,2.0 T,,244,5101
La0.7Sr0.3Mn0.9Cr0.1O3,1.16,1 T,,247,3485
La0.54Ca0.32MnO3-delta,2.9,0.9 T,272,249,2750
La0.70Ca0.21Ag0.09MnO3,4.8,1 T,263,251,3199
DyCoAl,-18,9 T,37,253,805
CoMn0.915Fe0.085Ge,-32.8,7 T,317,255,557
Ni50.1Mn20.7Ga29.6 alloy,6,0.8 T,219,258,5431
Gd(95)Pe(2.8)Al(2.2),7.8,5 T,,259,1538
Fe84Mn6Zr10,2.29,nan T,218,260,1389
Fe86Mn4Zr10,2.51,nan T,232,260,1399
Fe90Mn0Zr10,2.96,nan T,243,260,1438
DyVO4,25.5,5 T,3.9,263,881
Y2NiMnO6,-6.57,nan kOe,85,264,6431
PrSi,-8.6,0-2 T,52,265,5985
PrSi,-15.3,0-5 T,52,265,5986
CeMn2(Si0.4Ge0.6)2,,nan T,300,267,461
Cd0.7Fe0.3Cr2S4,5.4,5 T,119,268,417
Cd0.8Cu0.2Cr2S4,5.1,5 T,86,268,418
LaFe(11.83)Si(1.17),20,,174.8,272,3912
La0.7Ca0.3MnO3,5.04 - 6.25,0.5 - 1.0 T,,273,3372
LaMnO3,0.8（J/mol K）,nan T,,275,4164
LaMnO3,1.8(J/mol K),nan T,,275,4165
LaMnO3,5.7(J/mol K),nan T,,275,4166
HoPd,20,0-5 T,,278,2536
DyCuSi,24,nan T,10,280,821
Pr0.7Sr0.3MnO3,6.3,50 kOe,,281,5875
Pure Gd,,,295 (1),282,5997
(Gd1-0.05Ho0.05)(5)Si4,2.35,1.4 T,,283,90
(Gd1-0.15Ho0.15)(5)Si4,2.35,1.4 T,,283,91
(Gd1-0.25Ho0.25)(5)Si4,2.35,1.4 T,,283,92
(Gd1-0Ho0)(5)Si4,2.35,1.4 T,,283,93
Mn1.1Fe0.9P0.7As0.3,,nan T,150,284,4405
Mn1.1Fe0.9P0.7Ge0.3,40,3.0 T,380,284,4406
Nd0.47Sr0.53MnO3,11.0 (along the ab-plane) and 11.5 (along the c-axis),20 kOe,,285,4796
La0.75Bi0.1Na0.15MnO3,4.4,1.5 T,275,286,3212
Ni-Mn-In-Co alloy,37.1,,,287,5017
Nd2Fe17,,,330,290,4858
Pr2Fe17,,,285,290,5920
LaFe10.6Si2.4,3.2,2 T,242,291,3924
HoZn,15.2,7 T,,293,2544
(Pr1-xNdx)(0.5)Sr0.5MnO3 (x=0),6.5-8,10 kOe,,295,248
(Pr1-xNdx)(0.5)Sr0.5MnO3 (x=0.3),6.5-8,10 kOe,,295,249
(Pr1-xNdx)(0.5)Sr0.5MnO3 (x=0.5),6.5-8,10 kOe,,295,250
(Pr1-xNdx)(0.5)Sr0.5MnO3 (x=0.7),6.5-8,10 kOe,,295,251
(Pr1-xNdx)(0.5)Sr0.5MnO3 (x=1),6.5-8,10 kOe,,295,252
Ni43Mn46Sn11 (ribbon),41.4,0-5 T,,297,5226
Mn1.1Fe0.9P0.76Ge0.24,35.4,5 T,,299,4401
La0.7Sr0.3Mn0.98Ni0.02O3,3.54,13.5 kOe,,301,3482
SmNiC2,14.1,nan T,17.5,302,6108
VI3,0.95,4.5 T,,304,6419
GdFeO3,50.2,nan kOe,,305,2150
Gd19Tb19Er18Fe19Al25,5.94,5 T,97,306,1687
Dy2CuAl3,6.68,0-5 T,,307,718
Tm2CuAl3,11.33,0-5 T,,307,6363
La0.67Sr0.16Ca0.17MnO3,5.51,5 T,336,308,3054
SmMn2Ge2 (T-1 = 112K),-3.7,5 kOe,,309,6086
SmMn2Ge2 (T-2 = 152K),3.3,5 kOe,,309,6087
Ni2.19Mn0.81Ga,-66.2,5 T,,313,5067
Mn3GaC,,nan T,159,315,4494
Eu0.55Sr0.45MnO3,7,0-5 T,,316,1074
La0.7Sr0.3Mn0.8Al0.2,,6 T,~300,317,3466
La0.7Sr0.3Mn0.8Ti0.2,,6 T,~300,317,3469
Pr0.05Ca0.95MnO3,,,125,320,5664
Pr0.7Ca0.3MnO3,,,198,320,5869
Pr0.8Ca0.2MnO3,,,248,320,5883
Gd5Si1.75Ge1.75Sn0.5,16.7,0-1.8 T,269,322,1921
HoFeO3 single crystal,27 (at 9.5 K) and 6 (at T-SR),nan T,,323,2483
La0.8Na0.1Mn0.9Fe0.1O3,Decreased,,Decreased,324,3692
La0.8Na0.2MnO3,4.88,,330,324,3706
La0.9Na0.1MnO3,2.88,,265,324,3772
LaMnO3,,,95,324,4167
Ni44Mn43Co2Sn11,11.3,1.8 T,,325,5257
Ni44Mn43Cu2Sn11,18.8,1.8 T,,325,5258
Ni46Mn43Sn11,7.9,1.8 T,,325,5340
Ni45Mn43CrSn11,23.4,,,326,5304
La(Fe0.99Mn0.01)(11.5)Si1.5H1.61,-11.5,2 T,,327,2654
LaFe11.2Co0.7Si1.1,20.3,5 T,274,328,3949
Ho4CoCd,18.1,nan kOe,22,330,2385
Tm4CoCd,19.2,nan kOe,4.5,330,6369
Gd62Co38,-2.8,10 kOe,193,332,1997
Gd65Co35,-2.9,10 kOe,185,332,2000
Gd68Co32,-3,10 kOe,175,332,2020
Gd71Co29,-3.1,10 kOe,166,332,2048
Ni52.6Mn23.1Ga24.3,18,5 T,300,333,5556
La0.67Ra0.33Mn0.98Ti0.02O3,,nan T,310.47 K +/- 0.10,334,3049
La(Fe0.97Mn0.03)11.7Si1.3,17.1,5 T,127,335,2649
La(Fe0.98Mn0.02)11.7Si1.3,20.8,5 T,150,335,2653
La(Fe0.99Mn0.01)11.7Si1.3,25.7,5 T,170,335,2656
LaFe11.7Si1.3,26,5 T,188,335,4087
Fe57Cr17CU1Nb3Si13B9,0.6,3 T,,336,1273
Fe60Cr14Cu1Nb3Si13B9,0.9,3 T,,336,1277
Nd0.2La0.8Fe11.5Al1.5,9,nan T,159,337,4795
La0.822Ca0.096K0.043Mn0.974O3.00,6.8,1.5 T,,341,3563
La0.837Ca0.098Na0.038Mn0.987O3.00,8.3,1.5 T,,341,3567
LaFe11.57Si1.43 Bulk alloy,21.1,nan T,192,344,3992
LaFe11.57Si1.43 Melt-spun ribbon (20m/s),21.2,nan T,198,344,3993
LaFe11.57Si1.43 Melt-spun ribbon (40m/s),17.8,nan T,210,344,3994
Mn20Cr14Ni33Ge25Si8,,nan T,361,350,4463
Mn24Cr10Ni33Ge25Si8,3.6,nan T,387,350,4464
Ni50Mn33Cu2Sn15,13.5,5.0 T,,351,5474
Mn3Sn0.8Co0.2C1.1,103,,,353,4508
Gd2O3,29,5 T,,355,1752
MnFeP1-xAsx,,,168-332,358,4725
LaFe11.5Al1.5-C0.1,,,191,363,3995
LaFe11.5Al1.5-C0.5,,,262,363,3996
TbAl2,14.3,5 T,105,364,6269
Amorphous Tb0.67Au0.33 ,1.38,nan kOe,130,365,332
Crystalline Tb0.67Au0.33,2.03,nan kOe,42,365,614
Fe0.65Mn1.35P0.4Si0.6,,0-1.48 T,266-321,366,1200
Fe0.75Mn1.25P0.4Si0.6,7.2,0-1.5 T,266-321,366,1211
Fe0.7Mn1.3P0.4Si0.6,,0-1.48 T,266-321,366,1215
Dy3Fe5O12,3.51,,,369,754
Gd3Fe5O12,3.4,,287,369,1792
MnFeP0.5As0.3Si0.2,32,2 T,,370,4715
[Gd-2(Hnsa)(2)(nsa)(2)(phen)(2)(H2O)(2)],22.2,7 T,,372,6535
[Gd-2(dnba)(6)(phen)(2)],16.8,7 T,,372,6536
La(Fe Ni)(11.5)Si1.5,20.87,5 T,,374,2609
La0.5Pr0.5(Fe0.88Si0.12)(13),,nan T,185,378,2821
La0.5Pr0.5(Fe0.88Si0.12)(13)H-1.6,-26,5.0 T,324,378,2822
Ni45.4Mn41.5In13.1,8,10 kOe,,379,5264
TbMn2Si2,16,0-5 T,Tc1 = 50; Tc2 = 64,381,6308
Mn50Ni40In9Sb1,27.1,30 kOe,,383,4587
Ni54Mn17V4Ga25,1.81,2.0 T,265,384,5579
Ni54Mn19V2Ga25,1.92,2.0 T,300,384,5582
Ni54Mn21V0Ga25,2.49,2.0 T,325,384,5583
Ni45Mn44Sn11,7.2,5 T,,390,5311
La2Fe11Si2,14.5,2 T,,391,3888
SnCMn3,80.69(J/cm^3 K) (at 20 kOe),20 kOe,279,393,6111
SnCMn3,133(J/cm^3 K) (at 48 kOe),48 kOe,279,393,6112
La0.7Ca0.3MnO3,5.27,1.5 T,251,397,3376
LaMn2Ge2,1.42,,320,398,4156
Nd2In,7.42,2 T,,400,4866
(Mn0.5Co0.5)(65)Ge-35 (Annealed),,,298,401,191
(Mn0.5Co0.5)(65)Ge-35 (Water-quenched),,,275,401,192
La(0.57)Nd(0.1)Sr(0.0)Ca(0.3)MnO3,5.85,2 T,,402,2587
Pr0.8Dy0.2Ni2,19.4,,,403,5884
Gd-Tb-Nd,,,Near room temperature,408,1592
Crystalline GdCuAl,10.1,0-5 T,81,410,612
MnCoAl,3.73,5 T,285,411,4673
MnCoGe,4.41,5 T,340,411,4676
Ni2Mn0.75Cu0.25-xCoxGa (x=0.0),-48 to -64,Up to 5 T,308 to 345,412,5084
La0.57Nd0.1Sr0.18MnO3 (x=0.15),4.36,nan T,315,414,2770
La0.57Nd0.1Sr0.23MnO3 (x=0.1),4.42,nan T,339,414,2771
Ho3Al2,18.7,0-5 T,31-40,416,2371
Ni67Cu33,-0.15,1 T,,419,5605
Ni67Cu33,-0.72,7 T,,419,5606
La2NiMnO6,5,nan kOe,,420,3891
La(Fe0.92Co0.08)11.83Al1.17,,,303,421,2635
La(Fe0.94Co0.06)11.83Al1.17,,,273,421,2640
Gd3Ru0.85Co0.15,19.4,50 kOe,73,422,1807
Gd3Ru0.90Co0.10,23.1,50 kOe,85,422,1808
Gd3Ru0.95Co0.05,25.8,50 kOe,92,422,1809
Mn42Al38Fe20,2.4,0-5 T,370,423,4529
Mn42Al40Fe18,2.52,0-5 T,341,423,4530
Mn42Al42Fe16,2.48,0-5 T,270,423,4531
La0.65Nd0.05Ca0.3MnO3,-1.68,10.0 kOe,Peak value,425,2951
NdMn1.7Cr0.3Si2,15.9,5 T,,426,4939
Pr0.6Sr0.4Mn0.9Fe0.1O3,3.66,5 T,,427,5823
Pr0.6Sr0.4MnO3,3.58,5 T,,427,5825
Hf0.835Ta0.165Fe,18,10 kOe,,428,2262
Hf0.83Ta0.17Fe,18,10 kOe,,428,2264
Hf0.84Ta0.16Fe,18,10 kOe,,428,2265
Gd5Si0.4In3.6,,nan T,197,437,1919
LaFe11.5Al1.5H0.6,4.9,0-2 T,295,438,4005
LaFe11.5Al1.5H1.3,6.7,0-2 T,295,438,4007
Cr2Ge2Te6,2.64,5 T,,439,586
Cr2Si2Te6,5.05,5 T,,439,589
Ni51Mn31.8In16,33,5.0 T,308,441,5549
Ni51Mn32In16,20,5.0 T,262,441,5550
GdRuSi,10.7,nan kOe,,445,2218
La0.65Ca0.30Pb0.05Co0.1MnO3,2.1,1 T,,451,2908
La0.65Ca0.30Pb0.05Cu0.1MnO3,3.2,1 T,,451,2909
La0.65Ca0.30Pb0.05Ni0.1MnO3,1.71,1 T,,451,2912
La0.65Ca0.30Pb0.05Zn0.1MnO3,1.42,1 T,,451,2913
Ni42Co8Mn30Fe2Ga18,32,5 T,,452,5179
Eu0.55Sr0.45MnO3,7,0-5 T,,453,1075
Sm0.55Sr0.45MnO3,6,0-5 T,,453,6049
La0.67Ca0.33W0.98O3,3.1,10.0 kOe,264,454,3038
DyCo2C0,-13.9,50 kOe,136,455,800
DyCo2C0.05,-12.5,50 kOe,144,455,801
DyCo2C0.10,-9.9,50 kOe,148,455,802
DyCo2C0.15,-7.8,50 kOe,152,455,803
La(Fe0.91Si0.09)(13)H-1.81,26,5 T,350,456,2630
LaCrSb3,3.4/5.9/5.8 or2.55/2.49（rotating）,5 T,132,457,3906
CoMnSb (sample A),2.1,nan T,,459,566
CoMnSb (sample B),1,nan T,,459,567
LaCoO3 thin films,,nan T,78,460,3901
DyCoO3 NPs,16.6,60 kOe,,461,809
Gd6Co1.67Si2.5Ge0.5,5.9,0-5 T,296,462,2022
Pr-0.85 K 0.15MnO3,1.39,nan kOe,116,463,5659
Pr0.85Ag0.15MnO3,0.99,nan kOe,74,463,5877
Ni2MnGa (with 5% Bi),2.2,,,464,5095
Ni2MnGa (without Bi),3.8,,,464,5096
La0.6Ce0.4Fe11.5Si1.5,,nan kOe,170,465,3131
(Gd0.94Tb0.06)5Si1.72Ge2.28,25.13,2.0 T,,467,83
Ho3Rh,10,nan kOe,,468,2382
Ho3Rh,5.1,nan kOe,14,468,2383
Dy3Al2,5.2,nan kOe,94,472,745
Dy3Al2,12.1,nan kOe,69,472,746
TbNi2 alloy,13.9,5 T,,473,6318
TbFeO3,17.42,50 kOe,,475,6293
TmFeO3,-9.01,50 kOe,,475,6394
La(Fe0.98Co0.02)11.7Al1.3,10.6,5 T,198,476,2651
GdB2,1.89,4 T,,480,2088
Ni47Mn37Si3In13,5.54,nan T,,482,5348
Ni47Mn38Si2In13,6.3,nan T,,482,5352
Ni47Mn39Si1In13,10,5.0 T,,482,5356
Gd,17.5,140 kOe,,484,1507
Gd3Ni6Al2,6.2,5 T,105.7,487,1802
Tb3Ni6Al2,9.8,5 T,57.5,487,6241
La0.75Ca0.8Sr0.17MnGaO3 (x=0.00),2.87,2 T,336,488,3228
La0.75Ca0.8Sr0.17MnGaO3 (x=0.20),1.17,2 T,135,488,3229
La0.7Bi0.05Sr0.15Ca0.1Mn0.95In0.05O3,6,5 T,310,489,3287
La0.67Ba0.33Mn0.85Sn0.15O3,2.49,2 T,288,490,2989
La0.67Ba0.33Mn0.95Sn0.05O3,,2 T,340,490,2992
La0.67Ba0.33Mn0.9Sn0.1O3,,2 T,325,490,2998
LaFe11.6Si0.4C0.6,12.1,0-5 T,250,491,4040
LaFe11.6Si0.8C0.4,18.8,0-5 T,,491,4041
LaFe11.6Si1.2C0.2,24.2,0-5 T,,491,4042
LaFe11.6Si1.4C0,24.8,0-5 T,195,491,4071
EuSn2P2,,50 kOe,30.2,493,1135
Ni48.75Mn35.75FeSn13.5,6.9,1.8 T,,494,5368
Ni49Mn36FeSn13,5.6,1.8 T,,494,5412
Ni50Mn37Sn13,5.4,1.8 T,,494,5538
CuCr2Te4,-1.57,5 T,320,496,643
Ni(45)Mn(42)Cr(2)Sn(11),15,10 kOe,,497,4975
La-0.7(Ca0.27Ag0.03)MnO3,4.5,2 T,263,500,2672
La-0.7(Ca0.27Ag0.03)MnO3,7.75,5 T,263,500,2673
La0.65Eu0.05Sr0.3Mn0.95Cr0.05O3,4.04 - 0.78,5.0 T,338 - 278,501,2942
Eu0.9Ba0.1TiO3,10,1.0 T,,502,1082
Eu0.9Ce0.1TiO3,11,nan T,,502,1086
Eu0.9La0.1TiO3,10.8,nan T,,502,1088
Eu0.9Sr0.1TiO3,9.8,1.0 T,,502,1091
EuTiO3,9.8,nan T,,502,1165
(La1-xPrx)(0.67)Pb0.33MnO3 x=0,4.43,4.8 T,358,503,173
(La1-xPrx)(0.67)Pb0.33MnO3 x=0.1,3.08,4.8 T,348,503,174
(La1-xPrx)(0.67)Pb0.33MnO3 x=0.2,3.33,4.8 T,336,503,175
(La1-xPrx)(0.67)Pb0.33MnO3 x=0.3,2.97,4.8 T,330,503,176
FeCoCrNi (cold-rolled),-0.35,2 T,130,506,1451
Fe14Mn40Al44,-3.1,5.0 T,,507,1220
Fe15-xMn40Al45+x,,nan T,315-340,507,1221
Fe15Mn40Al45,-2.4,5.0 T,288-330,507,1222
Gd100-xMnx,4.6,0-2 T,279,509,1674
Gd100-xMnx,8.6,0-5 T,279,509,1675
Ni43Mn43Cu3Sn11,15.8,10.0 kOe,,512,5209
Ni43Mn43Cu3Sn11,0.9,nan kOe,,512,5210
Ni43Mn44Cu2Sn11,18,10.0 kOe,,512,5212
Ni43Mn44Cu2Sn11,1,nan kOe,,512,5213
Ni43Mn46CuSn11,14.1,10.0 kOe,,512,5220
Ni43Mn46Sn11,1.1,nan kOe,358,512,5225
La0.7Nd0.3Fe10.7Co0.8Si1.5,15,5.0 T,280,513,3418
LaFe11.5Al1.5B0.1,7.64,0-3 T,178,514,3999
LaFe11.5Al1.5B0.2,7.38,0-3 T,185,514,4000
LaFe11.5Al1.5B0.3,7.25,0-3 T,189,514,4001
Gd28Ni24Al48,14.5,nan kOe,,516,1708
Gd33Ni13Al54,9.2,nan kOe,,516,1771
NiMn0.9Sb0.1,2.36,nan kOe,,517,5625
La0.8Ce0.2Fe11.4Si1.6,78.29,0-3 T,186,518,3653
Ni2.15Mn0.85Ga,20,1.6 T,,519,5062
Ni2.19Mn0.81Ga,5,1.6 T,,519,5068
Ni42Co8Mn38In12,6.8,5 T,,523,5182
(Tb1-xDyx)(6)Co1.67Si3(0 <= x <= 0.8) ,6.2-7.4,0-7 T,187-142,524,259
Mn5Ge2.7Al0.3,6.3,,,525,4610
Mn5Ge2.7Ga0.3,6.1,,,525,4611
Mn5Ge2.7Sn0.3,5.3,,,525,4612
Pr0.73Pb0.27MnO3,2.4,1 T,234,529,5835
Pr0.73Pb0.27MnO3,3.8,2 T,234,529,5836
Pr0.73Pb0.27MnO3,,3 T,236,529,5837
La0.5Pr0.5Fe11.5Si1.5C0,32.4,0-5 T,,530,2835
La0.5Pr0.5Fe11.5Si1.5C0.3,27.6,0-5 T,,530,2836
LaFe11.2Si1.8,13,5 T,222,531,3961
La(Fe0.88Si0.12)(13),,2 T,276,533,2622
La0.8Nd0.2((Fe0.88Si0.12)(13),,2 T,288,533,3708
Gd65Fe20Al15,5.8,0-5 T,,535,2004
Gd71Fe3Al26,7.4,0-5 T,,535,2049
Mn1.35Fe0.65P0.48Si0.52,7,1.5 T,,537,4439
La0.7Ca0.23Sr0.07MnO3 (1073 K),1.82,1-3 T,293,538,3304
La0.7Ca0.23Sr0.07MnO3 (1173 K),2.51,1-3 T,293,538,3305
La0.7Ca0.23Sr0.07MnO3 (973 K),1,1-3 T,293,538,3306
Gd20Tm20Er20Co20Al20,9.7,5 T,,544,1694
FeNiGaMnSi HEA,1.59,0-2 T,300-400,548,1466
Pr0.75Li0.25MnO3,2.54,5 T,,552,5840
Ni2MnGa,-1.5 to -18,1 to 5 T,314,553,5094
GdTbHoEr,8.64,5.0 T,,556,2226
GdTbHoEr + La and Y,5.85,5.0 T,,556,2227
GdTbHoErPr,6.92,nan T,,556,2229
La0.7Sr0.3Mn0.98Ni0.02O3,7.65,70 kOe,,557,3483
Gd3SbO7,354,9 T,,558,1812
Pr2Fe17-0.1Cu,5.06,5 T,,560,5925
Pr2Fe17-0.2Cu,4.21,5 T,303,560,5926
Pr2Fe17-0Cu,5.63,5 T,286,560,5928
La0.5Sr0.5Mn0.85Cr0.15O3,,nan T,270,561,2853
La0.5Sr0.5Mn0.8Cr0.2O3,,nan T,251,561,2854
La0.5Sr0.5Mn0.95Cr0.05O3,,nan T,319,561,2855
La0.5Sr0.5Mn0.9Cr0.1O3,,nan T,292,561,2856
GdPd,20.14,5 T,,562,2213
(Trz)(4)]center dot 12H(2)O}(n) (1),40.3,7 T,,563,262
Mn1/4+delta NbS2,2.2 (at 45 K) and 2.6 (at 105 K),7 T,45 and 105,564,4456
Gd39Dy17Al24Co20,682.3,5 T,,565,1776
Gd42Dy14Al24Co20,702.8,5 T,,565,1824
Sr1.8Pr0.2FeMoO6 (x = 0),0.4,2.5 T,,566,6123
ErSn1.1Ge0.9,9.5,50.0 kOe,,568,1063
Mn1.2Fe0.8P0.6Si0.4B0.05,15.7 - 21.8,0-5 T,165 - 197,569,4433
Dy2Co2Al,10.6,0-50 kOe,,570,705
Tb2Co2Al,6.4,0-50 kOe,,570,6212
FeGe,2.86,7.0 T,279.1,576,1460
MnCo1-0.06V0.04,3.9,1.5 T,265,581,4671
GdCo2B2,17.1,5 T,,582,2094
NdCo2B2,7.1,5 T,27,582,4911
PrCo2B2,8.1,5 T,18,582,5965
La0.8Li0.2Mn0.9Fe0.1O3,0.96,5 T,75,585,3688
La0.9Li0.1Mn0.9Fe0.1O3,1.54,5 T,215,585,3768
La0.7Pr0.3Fe11.5Si1.5B(0.2),17.9,nan T,190,587,3430
LaFe11.5Si1.5B(0.2),13,nan T,200,587,4026
Ni48Mn39.5Sn8.5In4 bulk,20,5 T,,588,5390
Fe25Co25Ni25Mo5P10B10,0.8,1.5 T,560,590,1230
Fe25Co25Ni25Mo5P10B10,1.88,5.0 T,560,590,1231
Fe30.7Ni25.7Ga14.6Mn19Si10 (annealed),0.9,2 T,462,591,1243
Fe30.7Ni25.7Ga14.6Mn19Si10 (as-quenched),0.75,2 T,442,591,1244
Tb65Ni15Co20 Amorphous,9.47,5 T,79,592,6259
MnFe0.2Co0.8Ge,9,5 T,289,593,4704
Gd2GeO5,50.3,8.9 T,,595,1735
Mn27Cr7Ni33Ge25Si8 HEA,2.49,nan T,,596,4465
Fe49Rh51,3.98x10^2 erg/g K-2 ,nan T,,598,1260
Hf0.8Ta0.2Fe1.98-Co0,4.8,5 T,,599,2270
La2/3Ca1/3Mn0.80Si0.20O3,8.4-9.6,6 T,,601,3876
La2/3Ca1/3Mn0.85Si0.15O3,8.4-9.6,6 T,,601,3878
La2/3Ca1/3Mn0.90Si0.10O3,8.4-9.6,6 T,,601,3880
La2/3Ca1/3Mn0.95Si0.05O3,8.4-9.6,6 T,,601,3882
La0.7Ca0.2Sr0.1MnO3,4.3,30 kOe,,602,3318
HoCo0.25Ni1.75 compound,-18.9,5 T,,607,2426
Gd(Ni1-xFex)(2) (x = 0),,nan kOe,44,610,1547
Gd(Ni1-xFex)(2) (x = 0.16),,nan kOe,66,610,1548
LaFe11.4Si1.6,19.4,5 T,208,611,3979
Mn20Al20Co14Fe20+xCr26-x HE alloys,,,268.2-310.6,613,4462
La0.7Tb0.3Fe11.5Si1.5,,,197,614,3532
La0.95Tb0.05Fe11.5Si1.5,25.2,,,614,3749
Ni43Mn45SmSn11,20,0-5 T,,615,5219
Ni50Mn35In14Si1,17.2,nan T,,616,5497
Ni51.5Mn33.5In14Si1,2.5,nan T,,616,5547
Ni51Mn34In14Si1,19,nan T,,616,5552
Ni51Mn34In14Si1 (peak),31.3,0-1.8 T,279,616,5554
Gd0.7Sr0.3CoO3,-12,5.0 T,117,617,1638
La0.7Sr0.3CoO3,,nan T,240,617,3463
GdCrO3,36.97,7 T,,619,2114
Gd55Al20Co20Ni5 BMG,9.8,nan T,,621,1861
UNiGa,3.56,5 T,,625,6412
HoCoSi,22 (parallel to texture),0-5 T,13.7,626,2450
HoCoSi,12 (perpendicular to texture),0-5 T,13.7,626,2451
La0.5Sr0.5Co0.95Mn0.05O3,2.64-2.74,6 T,243-235,629,2850
La0.5Sr0.5Co0.9Mn0.1O3,2.64-2.74,6 T,243-235,629,2851
La0.5Sr0.5CoO3,2.64-2.74,6 T,243-235,629,2852
Mn1.1Fe0.9P0.76Ge0.24,33.8,,,630,4402
Nd0.7Sr0.1Ba0.1Ca0.1MnO3-delta manganite,,nan T,117,631,4838
La0.67-Nd0.02Ca0.13Ba0.2MnO3,3.06,1.6 T,308,633,2975
La0.67-Nd0.06Ca0.13Ba0.2MnO3,2.92,1.6 T,294,633,2976
La0.67-Nd0.1Ca0.13Ba0.2MnO3,2.48,1.6 T,280,633,2977
La0.4K0.4Sr0.2Mn0.95Ni0.05O3,3.39,5 T,305 - 320,634,2738
La0.6K0.2Sr0.2Mn0.95Ni0.05O3,4.11,5 T,305 - 320,634,3137
La0.8K0.0Sr0.2Mn0.95Ni0.05O3,4,5 T,305 - 320,634,3675
HoN (100% N-2),34.2,5 T,14.2,635,2497
HoN (N-2/H-240/60),27.7,5 T,13.9,635,2498
HoN (N-2/H-260/40),29.8,5 T,14.2,635,2499
HoN (N-2/H-280/20),30.2,5 T,14.5,635,2500
FeRh0.98Al0.02 (chunk),2.7,nan kOe,308,636,1478
FeRh0.98Al0.02 (flake),3.1,nan kOe,275,636,1479
CoMnSb,2.06,0.9 T,471,638,565
Ba2CrMo0.5W0.5O6,1.6,nan kOe,285,639,368
CrO2 single crystal,8.46,0-5 T,,641,605
La0.7Ba0.15Ag0.15MnO3,,nan T,255,642,3263
Gd75Cu25,7,nan T,144,643,2054
(Gd0.85Er0.15)5Si2Ge2,15.3,0-2.0 T,177,644,79
(Gd0.8Er0.2)5Si2Ge2,15.2,0-2.0 T,177,644,82
(Gd0.95Er0.05)5Si2Ge2,15.5,0-2.0 T,177,644,85
(Gd0.9Er0.1)5Si2Ge2,16.1,0-2.0 T,177,644,88
Mn1.1Fe0.9P0.8Ge0.2,23,5 T,,645,4411
Tb0.75Tm0.25FeO3,10.69,7 T,,646,6188
Tb0.85Tm0.15FeO3,-9.28,7 T,,646,6190
Tb1-Tm0FeO3,13.78,7 T,,646,6201
Gd5Ge2.025Si1.925In0.05,-13.6,5 T,,647,1905
Ni49.0Mn38.4Sb11.7Si0.9,9.5,5 T,,648,5402
La0.70Ca0.20Sr0.10MnO3:Ag-0.10,7.61,5 T,300.5,650,3198
Nanomaterial with the spin vector and its amplitude was 5/2,3.53,8 T,14.46,651,4771
Co1.2Mn0.8B,1.17,nan T,175,653,495
(La(1-x)Smx)(0.85)K0.15MnO3 (x=0.0),7.32,5 T,,654,119
(La(1-x)Smx)(0.85)K0.15MnO3 (x=0.1),3.37,5 T,,654,120
(La(1-x)Smx)(0.85)K0.15MnO3 (x=0.2),3.28,5 T,,654,121
(La(1-x)Smx)(0.85)K0.15MnO3 (x=0.3),2.7,5 T,,654,122
Fe75Cr8B2Gd2Zr10,>0.8,12 kOe,,658,1336
Fe76Cr7B2Gd2Zr10,>0.8,12 kOe,282,658,1343
Fe77Cr6B2Gd2Zr10,>0.8,12 kOe,294,658,1348
Fe78Cr5B2Gd2Zr10,>0.8,12 kOe,306,658,1351
(La1-xBix)(0.67)Ba0.33MnO3,6.19 - 4.79,9 T,229 - 336,659,172
La0.7Ca0.3MnO3,4.67 - 10.78,1 - 5 T,,662,3383
La0.7Ca0.2Sr0.1MnO3,2.85,2.0 T,,663,3319
La0.7Ca0.2Sr0.1MnO3,2.23,1.5 T,,663,3320
Yb2Ti2O7,,,0.14,664,6457
La0.9Bi0.1Fe11.4Si1.6,14.25,6 T,,667,3753
LaFe11.4Si1.5Ge0.1,12.58,6 T,,667,3975
LaFe11.4Si1.6,22.38,6 T,,667,3980
LaY0.1Fe11.4Co0.1Si1.5,12.7,,690,668,4175
LaY0.1Fe11.4Cr0.1Si1.5,5.1,,790,668,4176
LaY0.1Fe11.4Fe0.1Si1.5,20.7,,740,668,4177
LaY0.1Fe11.4Mn0.1Si1.5,13,,670,668,4178
LaY0.1Fe11.4Ni0.1Si1.5,7.4,,620,668,4179
La0.7Sr0.3Mn0.9Cr0.1O3,1.76,2 T,326,670,3486
La0.7Sr0.3Mn0.9Sn0.1O3,0.47,2 T,228,670,3491
La0.7Sr0.3Mn0.9Ti0.1O3,1.45,2 T,210,670,3493
La0.7Sr0.3MnO3,1.27,2 T,369,670,3515
La0.8Ca0.2Mn1Ni0.0O3,6.15,7.0 T,,672,3628
Eu0.92Ba0.08TiO3,41.4,5 T,,673,1078
Eu0.92Ba0.08TiO3,12.5,1 T,,673,1079
Eu0.92Ba0.08TiO3,23.4,2 T,,673,1080
Cd1-xZnxCr2S4,,nan T,87 +/- 2,674,420
Cd1-xZnxCr2S4,,nan T,21 +/- 2,674,421
(Gd0.9Dy0.1)(4)Co-3,8.47,5 T,145,676,86
Gd4Co3,5.74,5 T,220,676,1831
(Gd1-xDyx)Si-4,3.5,0-2 T,266-336,677,97
(Gd1-xHox)Si-4,3.5,0-2 T,266-336,677,104
Fe85B12La3,1.08 (at 1 T) to 3.59 (at 5 T),1 to 5 T,477.5,681,1390
La0.7Sr0.3MnO3,,1 T,360,682,3516
LaEuSrMnO3 (0.14% Eu),,1 T,308,682,3910
Ni-Co-Mn-Ga-In,11,6 T,,683,4991
LaFe11.5Al1.5C0.2H1.0,13.8,0-5 T,,684,4004
LCMO/Fe3O4,5.58,1 T,,688,2563
LCMO/YSZ,2.39,1 T,,688,2566
La0.67Ca0.33MnO3,2.45,1 T,,688,3034
La0.67Pb0.33-0.05AgMnO3,3,10 kOe,347,690,3041
La0.67Pb0.33-0.10AgMnO3,3.25,10 kOe,321,690,3042
La0.67Pb0.33-0.15AgMnO3,3.5,10 kOe,288,690,3043
La0.67Pb0.33-0AgMnO3,2.75,10 kOe,368,690,3044
ErCu0.25Ge2,-10.5,50 kOe,3.9,691,1003
HoCu0.33Ge2,-10.2,70 kOe,9,691,2465
La(FexSi1-x)0.90,-23,0.6 T,,692,2665
La(FexSi1-x)0.91,-24,0.6 T,,692,2666
La0.75Ag0.25MnO3,,3 T,290,693,3206
La0.85Ag0.15MnO3,,3 T,260,693,3575
La0.90Ag0.10MnO3,,3 T,225,693,3737
MnCo0.08Al0.92Ge,1.52,1.5 T,310,694,4654
La0.7Ba0.2Ag0.1MnO3,3.14,5 T,,698,3266
La0.7Ba0.2K0.1MnO3,3.01,5 T,311.5,698,3270
La0.7Ba0.2Na0.1MnO3,3.04,5 T,,698,3271
LaFe11.7(Si0.8Cu0.2)1.3,20,,200,699,4085
La0.67Sr0.060.27MnO3-delta,4.11,50 kOe,,702,3051
La0.67Sr0.150.18MnO3-delta,4.61,50 kOe,,702,3053
Gd25Co25Al25Ho20Y5,8.79,5 T,,703,1699
Mn0.94Ag0.06CoGe,22,5 T,326,705,4318
Mn0.95Ag0.05CoGe,9.4,5 T,318,705,4321
La0.65Ca0.35MnO3/Cr2O3 (x=0),5.5,5 T,,708,2924
La0.65Ca0.35MnO3/Cr2O3 (x=0.1),5.12,5 T,,708,2925
La0.65Ca0.35MnO3/Cr2O3 (x=0.2),4.5,5 T,,708,2926
La0.65Ca0.35MnO3/Cr2O3 (x=0.3),3.12,5 T,,708,2927
CuNMn3,3.49/6.38,20/45 kOe,141,709,648
(La0.85Pr0.15)Ag0.15MnO3,7.90-2.88,50 kOe,262-138,711,153
Gd5Si2Ge2,4.38 - 13.32,1.5 T,Not mentioned,714,1955
Ni52Mn26Ga22 (annealed),-30,5 T,,715,5558
Ni52Mn26Ga22 (as-spun),-11.4,5 T,,715,5559
Ni53Mn22Ga25,-4.7,5 T,,715,5567
LaDy0.1Fe11.4Co0.1Si1.5,11.4,,,717,3907
LaDy0.1Fe11.4Fe0.1Si1.5,25,,,717,3908
LaDy0.1Fe11.4Mn0.1Si1.5,12.3,,,717,3909
Gd5Si2Ge2,,nan T,274,718,1956
MnAs1-xSbx (0 < x < 0.1),,nan T,230-318,718,4647
MnFeP0.45As0.55,,nan T,308,718,4713
La0.9Ce0.1(Fe0.99Mn0.01)(11.6)Si1.4H1.6,12.3,7.8 T,331,720,3755
ErAl2Ge2 (powder),-19.52,0-70 kOe,,721,974
ErAl2Ge2 (single crystal H//ab),-24.84,0-70 kOe,,721,975
ErAl2Ge2 (single crystal H=20 kOe),-6.3,20 kOe,,721,976
ErAl2Ge2 (single crystal H=40 kOe),-9.03,40 kOe,,721,977
Fe17-xMnxPr2,6.25,5 T,,722,1224
La0.65Ce0.35(Fe0.85Mn0.03Si0.11)13,-13,4 T,60,723,2936
La0.6Eu0.05Ca0.35MnO3,5.778,1.5 T,,724,3134
Gd6Co1.67Si3,5.2,5 T,298,726,2024
La0.66Sr0.34MnO3,1.25,1 T,376,727,2967
Ni0.895Cr0.105MnGe1.05 ribbon,16.1,5 T,,728,5042
La0.65Nd0.05Ba0.3MnO3,-1.3,1 T,,733,2950
Ni51Mn34In14Si1,14.1,1.2 T,,735,5553
Fe87Ce8B5 AA,-3.65 (at 5 T),5.0 T,283,736,1408
Fe87Ce8B5 AA,-1.47 (at 1.5 T),1.5 T,283,736,1409
Fe87Zr8B5 AA,,nan T,306,736,1414
LaFe11.8Si1.2,31,5 T,,737,4110
LaFe11Co0.8Si1.2,13.5,5 T,290,737,4116
Pr0.8Na0.05K0.15MnO3,,nan T,133,738,5888
Pr0.8Na0.1K0.1MnO3,,nan T,123,738,5891
Ho20Er20Co20Al20Dy20,15,5 T,,739,2316
Ho20Er20Co20Al20Gd20,15,5 T,,739,2317
Ho20Er20Co20Al20Tm20,15,5 T,,739,2318
La0.7-Eu0.15Ba0.3MnO3,2.3,10.0 kOe,298,740,3186
La0.7Ca0.18Ba0.12MnO3,1.85,10 kOe,,742,3293
Nd1-xCdxMnO3 (x = 0),45,5 T,,749,4847
Nd1-xCdxMnO3 (x = 0.1),63,5 T,,749,4848
La0.7Pr0.3Fe11.5Si1.5C0.2H1.2,22.1,0-5 T,321,751,3432
CrI3 single crystal,3.21,4.5 T,,752,600
Mn0.997Fe0.003As,19.6 - 32.2,1.5 T,308 - 313,757,4349
FeRh,24.8,nan T,370,758,1474
La0.78Cd0.22-0.00K0.00MnO3,3.6,5 T,202,759,3255
La0.78Cd0.22-0.10K0.10MnO3,4.86,5 T,288,759,3256
La0.78Cd0.22-0.15K0.15MnO3,5.66,5 T,311,759,3257
La0.78Cd0.22-0.20K0.20MnO3,5.98,5 T,326,759,3258
La1-xPrx)(0.85)K0.15MnO3,4.63,2 T,238 - 158,763,3792
La1-xPrx)(0.85)K0.15MnO3,5.22,2 T,,763,3793
La1-xPrx)(0.85)K0.15MnO3,2.8,2 T,,763,3794
La1-xPrx)(0.85)K0.15MnO3,2.3,2 T,,763,3795
(Gd0.80Tb0.20)5Si1.72Ge2.28,8.7,1.0 T,,765,78
(Gd0.85Tb0.15)5Si1.72Ge2.28,,nan T,200,765,80
Mn0.3Zn0.7Fe2O4,0.64,2.5 T,,766,4283
Mn0.5Zn0.5Fe2O4,1.07,2.5 T,,766,4293
Mn0.7Zn0.3Fe2O4,1.11,2.5 T,,766,4297
Mn1Zn0Fe2O4,1.25,2.5 T,,766,4457
LaFe11.1Co0.8Si1.1B0.2,5.3,0-1.5 T,,768,3942
LaFe11.1Co0.8Si1.1B0.25,5.9,0-1.5 T,,768,3943
LaFe11.85Si1.15,20.54,0.5 T,,771,4107
La0.5Sm0.1Sr0.4Mn0.975In0.025O3,5.25,5 T,300,774,2837
(Fe0.8Mn0.2)17Dy-2,1.7,5 T,151,775,56
(Fe0.9Mn0.1)17Dy-2,2.8,5 T,251,775,58
(Fe1.0Mn0.0)17Dy-2,3.9,5 T,364,775,59
EuTi0.95Ni0.05O3,41.9,5 T,,776,1152
EuTi0.9Ni0.1O3,13.7,1 T,,776,1158
Dy2NiMnO6,10.9,7 T,,778,738
Dy2NiMnO6,3.9,7 T,,778,739
Er2NiMnO6,12.2,7 T,,778,932
Er2NiMnO6,4.8,7 T,,778,933
Ho2NiMnO6,11.4,7 T,,778,2358
Ho2NiMnO6,4.2,7 T,,778,2359
La0.6Pr0.5Fe11.4Si1.6,33.8,5 T,,779,3160
La0.6Pr0.5Fe11.4Si1.6Hy,19.6,5 T,321,779,3163
ErCo2,12(J/mol K),nan T,32,781,992
LaFe10.9Co0.8Si1.3H1.8,6.1,0-2 T,,783,3931
Ni43Co2Cu5Mn39Sn11,4.5,5 T,,784,5196
Ni44Co1Cu5Mn39Sn11,11.4,5 T,,784,5251
Fe2Mn2O7,1,5 T,68,785,1235
DyCu2,-4.31,50 kOe,,786,817
(Sr1.55Gd0.15Ba0.3)FeMoO6 (SGBFMO),1.98,nan T,382,787,257
Sr2FeMoO6 (SFMO),2.13,nan T,394,787,6144
Fe90Zr7B3 alloy,1.05,2 T,257,789,1443
Dy18Er18Y18Ni26Al20,10.2,5.0 T,,791,698
Dy27Er27Ni26Al20,10.6,5.0 T,,791,700
EuTi0.85Nb0.15O3,13.1,0-1 T,,793,1141
EuTi0.8Nb0.2O3,11.9,0-1 T,,793,1145
EuTi0.95Nb0.05O3,10.3,0-1 T,,793,1151
EuTi0.9Nb0.1O3,9.6,0-1 T,,793,1157
Gd0.1Nd0.9Co2,1.228,0-2.0 T,,794,1605
Gd0.2Nd0.8Co2,1.28,0-2.0 T,,794,1608
Gd0.3Nd0.7Co2,1.381,0-2.0 T,296,794,1614
Gd0.4Nd0.6Co2,1.61,0-2.0 T,272,794,1619
Gd1.0Nd0.0Co2,1.471,0-2.0 T,,794,1669
La0.5Sm0.5Ba0.3MnO3 (x=0.2),2.48,5 T,225,795,2849
La0.6Sm0.4Ba0.3MnO3 (x=0.1),4.22,5 T,290,795,3165
La0.7Sm0.3Ba0.3MnO3 (x=0),4.39,5 T,340,795,3436
Gd0.4Ho0.6NiIn(T-C=52K),10,5 T,52,796,1617
Gd0.4Ho0.6NiIn(T-t=9K),6,5 T,9,796,1618
La0.65Nd0.05Ba0.3Mn0.85Cr0.15O3 (x = 0.15),,,275,798,2945
La0.65Nd0.05Ba0.3Mn1-CrO3 (x = 0),,,330,798,2948
FeZrBCu,,2 T,210 - 320,801,1481
La0.8Ba0.2MnO3,1.04,7 kOe,286,802,3607
La0.8Ca0.2MnO3,1.03,7 kOe,188,802,3635
La0.8Sr0.2MnO3,1.43,7 kOe,323,802,3733
Nd0.5Sr0.5CoO3,,7 T,228,804,4821
Annealed La0.5Ca0.3Sr0.2MnO3,1.52,nan T,317,806,334
La0.5Ca0.3Sr0.2MnO3,0.88,2.0 T,317,806,2789
MgTi2O4,,,258,807,4247
Gd0.1Ce0.9Co2,,,350,808,1602
Gd0.2Ce0.8Co2,,,344,808,1606
Gd0.3Ce0.7Co2,2.34,,340,808,1612
LaFe11.7Si1.3,28,5 T,190,809,4091
LaFe11.7Si1.3N1.3,3.5,5 T,230,809,4104
Fe16Ni64(SiB)20,0.53,2 T,,811,1223
Fe91Zr9Cu0,2.63,50 kOe,210,812,1444
Fe91Zr9Cu0.4,2.75,50 kOe,218,812,1445
Fe91Zr9Cu1,2.88,50 kOe,214,812,1446
Ni50Mn35In15-1Si1,82,5 T,,813,5505
Ni50Mn35In15-3Si3,124,5 T,,813,5506
La0.78Ca0.22-0.05Pb0.05,,nan T,223,814,3252
La0.78Ca0.22-0.1Pb0.1,5.53,5.0 T,242,814,3253
La0.78Ca0.22-0Pb0,6.9,5.0 T,202,814,3254
Ni-54(FeMn)Ga-27,1.5,2 T,384,815,4989
La0.67-0.1Eu0.1Sr0.33MnO3,4.1,5 T,,821,2969
La0.67-0.2Eu0.2Sr0.33MnO3,4.33,5 T,,821,2970
La0.8Cd0.2MnO3,1.8-2.33,10 kOe,253-270,822,3641
La0.77Sr0.23Mn0.9Cu0.1O3,4.41,1.0 T,,824,3249
La0.77Sr0.23Mn1-xCuxO3 (x=0),3.09,0.1 T,,824,3250
LaFe11.0B0.5Si1.5,21.2,0-5 T,,825,3934
LaFe11.5B0.4Si1.1,26.1,0-5 T,,825,4008
LaFe11.5Si1.5,23.7,0-5 T,,825,4018
LaFe11.9Si1.1,27,0-5 T,,825,4112
Mn50.5Ni41Sn8.5 alloy,11.85,1.5 T,,827,4558
La0.7Sr0.3MnO3/Pb(Mg1/3Nb2/3)O-3-PbTiO3(001),,nan T,294,829,3528
Pr5Si3,11.6/6.0,50/20 kOe,47,830,5949
La0.65Bi0.05Sr0.3MnO3,4.45,"1, 4.5 T",,832,2900
LnCu3(Dy),8.1 (5 K),0-7 T,,834,4216
LnCu3(Gd),16.1 (2 K),0-7 T,,834,4217
LnCu3(Tb),6.9 (5 K),0-7 T,,834,4218
Co50V34Ga16 (a),1.0306,5 T,214,837,527
Co50V34Ga16 (a),-1.2232,5 T,214,837,528
Co50V34Ga16 (b),1.155,5 T,214,837,529
Co50V34Ga16 (b),-1.2267,5 T,214,837,530
Co50V34Ga16 (c),1.1834,5 T,216,837,531
Co50V34Ga16 (c),-1.225,5 T,216,837,532
Ni48Mn37In13,30.1/-6.5,,,839,5387
GdNi1-0.0Co0.0,14,71 kOe,,840,2183
GdNi1-0.15Co0.15,10,50 kOe,,840,2184
LSMO/(0.18)Sb2O3,3,2.0 T,,841,2580
CuMn2O4,3.5-4.6,70 kOe,,843,647
MnBi,17.6,nan T,628,844,4652
Mn1.2Fe0.8-P0.76Ge0.24 (Annealed),11.7,2 T,298,846,4425
Mn1.2Fe0.8-P0.76Ge0.24 (Sintered),37.5,2 T,253,846,4426
La0.67Sr0.33MnO3,5.15,5 T,,848,3085
La1.3Eu0.1Sr0.05Ca1.55Mn2O7,7.1,0-5 T,215,850,3823
La1.4Ca1.6Mn2O7,4.5,0-5 T,235,850,3844
(La0.67Sm0.3)(0.67)Pb0.33MnO3,,nan T,286,853,142
(La0.8Sm0.2)(0.67)Pb0.33MnO3,,nan T,328,853,158
(La0.9Sm0.1)(0.67)Pb0.33MnO3,,nan T,337,853,169
(La1-Sm0)(0.67)Pb0.33MnO3,,nan T,358,853,170
La0.7Pr0.3Fe13-1.5Si1.5,30.5,0-5 T,Increases linearly,855,3434
La0.7Pr0.3Fe13-2.0Si2.0,11.4,0-5 T,Increases linearly,855,3435
La0.7Sr0.2Nd0.1Mn0.90Ni0.10O3,,nan T,220,858,3458
La0.7Sr0.2Nd0.1Mn0.95Ni0.05O3,4.28,5.0 T,280,858,3459
LaFe11.8Si1.2,31,5 T,,860,4111
Mn1.1Fe0.9P0.76Ge0.24,35.4,5 T,317,860,4403
Dy2Fe17,1.59,1.5 T,364,861,721
Er2Fe17,3.68,5.0 T,294,861,923
Gd2Fe17,0.89,1.5 T,472,861,1728
Sm2Fe17,1.72,1.5 T,400,861,6069
Tb2Fe17,1.32,1.5 T,415,861,6217
Nd-33(Fe2Al)67,,nan T,260,862,4786
Nd-33(Fe3Al)67,,nan T,260,862,4787
Nd-33(Fe4Al)67,,nan T,260,862,4788
Nd-33(FeAl)67,,nan T,110,862,4789
(La0.9Dy0.1)Ca2/3MnO3,6.06,15 kOe,,865,163
Ni53.75Mn19.25Co2Ga25,8.07,0-2 T,300,866,5564
Ni53.75Mn19.75Co1.5Ga25,11.55,0-2 T,310,866,5565
Ni53.75Mn20Co1.25Ga25,17.7,0-2 T,315,866,5566
La0.57Nd0.1Sr0.33Mn0.7Al0.3O3,3.58,10 kOe,238,867,2772
GdTbHoEr-based HEA ribbons,7.43,,,870,2228
Mn0.97Al0.03,65.7,5 T,,872,4329
Mn0.985Al0.015,28.5,2 T,,872,4331
Y-substituted MnCoGe,15.6,,86,873,6422
Fe70Si4Nb5B12Cu1Cr8,8.16,"13.5, 10.0, 5.0 kOe",297,874,1322
Fe74Si4Nb5B12Cu1Cr4,9.53,"13.5, 10.0, 5.0 kOe",380 - 320,874,1333
Fe78Si4Nb5B12Cu1,11.2,"13.5, 10.0, 5.0 kOe",450 - 297,874,1355
Gd2CuSi3,5,0-5 T,,875,1727
Pr2CuSi3,7.6,0-5 T,,875,5918
Gd50Ni50,9.6,5 T,73,880,1849
Gd60Ni40,7.7,5 T,99,880,1993
Gd75Ni25,8,5 T,123,880,2060
La0.6Dy0.07Sr0.24MnO3-delta,3.57,50.0 kOe,,883,3132
La0.6Dy0.07Sr0.33MnO3,4.51,nan kOe,,883,3133
La0.8Nd0.2(Fe0.919Co0.081)(11.7)Al-1.3,-4.56 (at 2 T) and -9.46 (at 5 T),2 and 5 T,,885,3710
Ni-Mn-In Heusler alloys,40,5 T,,887,5011
La0.65Ca0.35Mn0.8Ni0.2O3,2.08,7 T,,890,2918
La0.6Ca0.3Pb0.1MnO3,2.55,13.5 kOe,,891,3117
La0.7Ca0.1Pb0.2MnO3,3.72,13.5 kOe,,891,3301
La0.7Ca0.2Pb0.1MnO3,2.53,13.5 kOe,,891,3315
La0.47Pr0.2Pb0.33MnO3,3.96,5 T,,894,2731
Gd36Y20Al24Co20 BMG alloy,7.76,5 T,,895,1775
La0.62Nd0.18Sr0.2MnO3,4.22,,300,896,2882
Ni50Mn37Sn13,> 3,nan T,,900,5540
Ho3Pd2,18.6,5 T,9.6,902,2381
La0.7Sr0.3Mn1-0.01Ni0.01,2.27,15 kOe,360,904,3495
La0.7Sr0.3Mn1-0.02Ni0.02,2.26,15 kOe,350,904,3496
La0.7Sr0.3Mn1-0.03Ni0.03,2.21,15 kOe,345,904,3497
La0.7Sr0.3Mn1-0Ni0,2.33,15 kOe,365,904,3502
Ni2Mn0.69Cu0.25Ga (x=0.06),-45,5 T,333,906,5079
Ni2Mn0.74Cu0.25Ga (x=0.01),-45,5 T,320,906,5083
Ni2Mn0.75Cu0.25Ga (x=0),-45,5 T,310,906,5086
Ni50Mn33Fe3Sn14,5.7,3.0 T,300,908,5475
Ni50Mn36Sn14,,nan T,336,908,5523
La0.75Ca0.25MnO3 system,5.39,4 T,,909,3226
Hydrogen-containing HEA,13.6,5 T,,910,2548
Ln4 cluster-Gd(III),32.1,7 T,,914,4210
GdAlO3,40.9,0-9 T,,916,2087
GdMnO3,18,nan T,,916,2171
Tb3Al2,,nan kOe,190,917,6229
Mn2-yFey-xRuxP1-zSiz(0.03 <= x <= 0.16 y approximate to 0.75 and z approximate to 0.5),>10,1.5 T,275-315,918,4459
SrCo0.95Mn0.05O3-delta,0.211(J/ mol K),5 T,,921,6153
La0.78Pb0.22MnO3,4.31,5 T,292,925,3259
LaFe11.5-0.5Co0.5Si1.5C0.2,,,275 - 298,928,3988
TbCu2Si2 compound,40.78,2 T,,929,6290
Gd45Ni30Al15Co10,10.2,5 T,80,930,1826
ScGdHo alloy,8.93,0-5 T,,932,6018
Ni(43-1)Co(1)An(46)Sn(11),,0-5 T,306,933,4972
Ni(43-2)Co(2)An(46)Sn(11),,0-5 T,336,933,4973
Ni(43-3)Co(3)An(46)Sn(11),,0-5 T,354,933,4974
La0.4Bi0.3Sr0.3MnO3,,9 T,240,934,2732
LaFe11.3Mn0.26B0.1,6.38,65 T,279,935,3967
Mn1.2Fe0.8P0.48Si0.49,9,1.5 T,,937,4427
Mn1.2Fe0.8P0.48Si0.52,11.7,1.5 T,,937,4428
EuTi0.95Co0.05O3,10,10 kOe,,938,1148
La0.77Ca0.2MnO3,3.76,1.0 T,,939,3246
Gd(III) (2)(H2L)(2)(NO3)(4)x,25.7,70 kOe,,940,1544
Gd0.67Y0.33,2.14,3 T,,942,1630
Gd0.67Zr0.33,1.12,3 T,,942,1631
Ni-Mn-Ga-Cu alloy,-14,nan T,,943,5006
EuTi0.95Fe0.05O3,10.1,1 T,,944,1149
EuTi0.9Fe0.1O3,9.6,1 T,,944,1156
Mn0.1Fe0.9V2O4,3.8,0-2 T,,945,4274
Mn0.2Fe0.8V2O4,3.8,0-2 T,,945,4275
Mn0.3Fe0.7V2O4,3.8,0-2 T,,945,4277
Co-0.15(MnSb)(0.85),1.8,3 T,324,946,478
La0.7Ca0.3MnO3(3400nm),6.41,2.0 T,,947,3392
La0.7Ca0.3MnO3(3400nm),8.63,4.5 T,,947,3393
GdMn2Si2,5.9,nan T,60,948,2167
SmMn2Si2,3.4,nan T,,948,6089
La0.6Ca0.4MnO3,3,,,949,3126
Cu0.2Zn0.8Fe2O4,,,140,950,629
Cu0.3Zn0.7Fe2O4,,,250,950,631
Cu0.4Zn0.6Fe2O4,,,373,950,633
Ni(0.895)Cr(0.105)MnGe(1.05),4.4,5 T,,951,4970
Fe35.0Co28.7Ni24.8Cr1.1Al1.3V4.5Ti1.2Nb2.8Si0.6,-3.12,,,952,1246
Ba0.6Eu0.4TiO3-delta,-25,7 T,,953,350
LaFe10.1Co0.9Si2,1.53,12 kOe,,954,3922
Fe78Cr8B2Co2Zr10,>0.8,12 kOe,285-290,956,1353
Fe79Cr7B2Co2Zr10,>0.8,12 kOe,290-295,956,1358
Fe80Cr6B2Co2Zr10,>0.8,12 kOe,295-300,956,1371
Fe81Cr5B2Co2Zr10,>0.8,12 kOe,305-310,956,1376
Fe82Cr4B2Co2Zr10,>0.8,12 kOe,315-320,956,1381
Fe83Cr3B2Co2Zr10,>0.8,12 kOe,325-330,956,1385
Fe84Cr2B2Co2Zr10,>0.8,12 kOe,330,956,1388
TbPdAl,-11.4,nan T,,957,6333
Gd5.1Si2Ge2-0.01B0.01,13.7,1.5 T,,958,1837
Tb5Ge1.95Si1.95Mn0.1,20.84,5 T,,960,6249
LaFe(11.6)GSi(1.4),19.2,2 T,,962,3911
Fe88Ce7B5Cox (x=1),3.89,5.0 T,,966,1420
Pr1.75Sr1.25Mn2O7,3.99,70 kOe,305,969,5905
MnFe(P/As) compound,,nan T,150 to 335,970,4703
TmMnO3,8.73,70 kOe,,971,6398
